Repository: sumantballi/high-temperature-creep-viscoplasticity-316H

# High-Temperature Creep and Stress-Relaxation Modelling of 316H Stainless Steel

## Project Summary

This project develops a computational framework for high-temperature creep and stress-relaxation modelling of Type 316H austenitic stainless steel. Real neutron-diffraction measurements and finite-element simulation results are combined to study stress redistribution, time-dependent deformation, and constitutive behaviour at elevated temperature.

The workflow focuses on processing experimental and simulation datasets, validating finite-element predictions against measured stress states, and calibrating simplified stress-relaxation models for structural-integrity applications.

File: data/processed/bristol_316h_joined_nd_fea.csv (part 2 of 2)
source,material,temperature_C,time_h,location_id,x_sample,y_sample,z_sample,sVM_MPa,stress_xx_MPa,stress_xx_unc_MPa,strain_xx,strain_xx_unc,stress_yy_MPa,stress_yy_unc_MPa,strain_yy,strain_yy_unc,stress_zz_MPa,stress_zz_unc_MPa,strain_zz,strain_zz_unc,stress_xy_MPa,stress_xy_unc_MPa,strain_xy,strain_xy_unc,stress_yz_MPa,stress_yz_unc_MPa,strain_yz,strain_yz_unc,stress_xz_MPa,stress_xz_unc_MPa,strain_xz,strain_xz_unc,sVMFEA_MPa,sHydFEA_MPa,stress_fea_xx_MPa,strain_fea_xx,stress_fea_yy_MPa,strain_fea_yy,stress_fea_zz_MPa,strain_fea_zz,stress_fea_xy_MPa,strain_fea_xy,stress_fea_yz_MPa,strain_fea_yz,stress_fea_xz_MPa,strain_fea_xz,delta_sVM_MPa,abs_delta_sVM_MPa,delta_stress_xx_MPa,delta_stress_yy_MPa,delta_stress_zz_MPa
neutron_diffraction,Type 316H stainless steel,550.0,10.0,6,0.0,8.0,0.0,74.15845788768932,86.02048703255677,5.357151662199024,0.0003725759119582519,1.7834518799167582e-05,26.686270563574965,5.555654267825219,2.098853029975209e-06,2.0032118344759025e-05,7.7509618689790925,5.0224966340227875,-0.0001161313671118917,1.6077436706255666e-05,1.2378981721521574,3.0974916093848837,7.72931541636469e-06,1.934043541469586e-05,-10.642100830382264,2.5527530878700238,-6.644823933116731e-05,1.5939141231578686e-05,-7.129981440707373,2.9476901688799684,-4.45189085078314e-05,1.8405089834957853e-05,82.36074416975455,39.165637107914414,89.17014303172641,396.2908139153825,32.44789094769613,42.12980164332872,-4.121122655679282,-186.22086522246724,-0.018554330669731597,-0.23168638263457145,7.830773215157863e-05,0.000921546087061742,-7.17188264229779,-89.5775494978528,-8.20228628206523,8.20228628206523,-3.1496559991696387,-5.761620384121166,11.872084524658375
neutron_diffraction,Type 316H stainless steel,550.0,10.0,7,4.0,8.0,0.0,93.68029016381573,38.378919635771695,5.360642914880645,0.00017145160244982596,1.7680916832715488e-05,17.44095312863092,5.86932832821491,4.0716982307678654e-05,2.1314050540673046e-05,-5.90044908021171,4.980348668709232,-0.00010502445587436315,1.565741814560951e-05,-29.116062721315686,2.622881019449251,-0.00018179785504041015,1.6377013194609958e-05,-11.269437852948458,2.52631635967935,-7.036527049645868e-05,1.577407287994911e-05,38.209160137459094,2.7873477088514025,0.00023857426817535437,1.740392715770632e-05,59.80931881855221,34.27400300628524,44.80071952870979,139.3011878767881,60.73783108893059,238.80413389426218,-2.716541598784653,-157.4090102768211,0.02151076587542463,0.2688206384895414,0.020936678922849936,0.2614410983109034,10.132166481065216,126.53393795755916,33.87097134526352,33.87097134526352,-6.421799892938097,-43.29687796029967,-3.1839074814270574
neutron_diffraction,Type 316H stainless steel,550.0,10.0,8,8.0,8.0,0.0,137.21473813225393,0.12735214720232507,5.295506557066697,-2.266809652702159e-06,1.723599678640149e-05,0.3467076503956359,6.0100380045569075,-8.971752913000233e-07,2.1931149933876262e-05,1.7677499424838912,5.054947905183318,7.975674142226645e-06,1.594891968094825e-05,-20.571467483684508,2.7564062661580153,-0.00012844623599568862,1.7210731808206145e-05,-14.40537303449266,2.5560675093493606,-8.99457438251249e-05,1.5959836155937472e-05,75.12967684640951,2.8259765627138003,0.0004691023725044106,1.764512195255446e-05,61.388058416600245,12.21642523316386,11.251200951996946,20.19477334998677,24.41085964929536,102.35701655176487,0.9872150981992703,-43.89273768944054,0.005062852773739416,0.06319428457525895,0.0038753705407968296,0.04847072361033715,33.44097796048426,417.6071082601469,75.82667971565368,75.82667971565368,-11.123848804794621,-24.064151998899725,0.7805348442846208
neutron_diffraction,Type 316H stainless steel,550.0,10.0,9,12.0,8.0,0.0,140.54345545139694,-21.414037968535666,4.725043719078058,-2.3272782220861425e-05,1.5302046142465744e-05,-70.40005806779114,5.239996645652899,-0.0003291367125967005,1.9088256208278793e-05,10.96035230615161,4.7410016317881,0.00017886975217718592,1.5386483276079177e-05,-22.398791018318494,2.8610160341356035,-0.00013985586587047646,1.7863904993627182e-05,-16.625515285014018,2.453052784968441,-0.00010380809543813631,1.531662226712002e-05,64.25080604935573,2.729807337920083,0.0004011757646008553,1.7044650695305886e-05,78.76173823621679,-15.41810764334766,6.694247054882475,104.98134168946457,-53.44285718273686,-270.53076210150186,0.49428719781140085,66.26634735637316,0.007286964879683911,0.09099755502178089,-0.015437545692827362,-0.1928521249612704,31.205487549550554,389.6989986600413,61.78171721518015,61.78171721518015,-28.10828502341814,-16.957200885054277,10.466065108340208
neutron_diffraction,Type 316H stainless steel,550.0,10.0,10,-4.0,12.0,0.0,62.079392032865385,-76.66877688841723,5.062050445617458,-0.00030386148433984194,1.6752668237470277e-05,-44.43366788609994,5.230346840614907,-0.00010258860861805592,1.886420142246061e-05,-6.913377109434472,4.91401872334864,0.00013168442647526997,1.5978714896097065e-05,-4.777087066154684,3.0967012776027203,-2.98276655837951e-05,1.933550066015357e-05,-6.468846782691782,2.5357476313233125,-4.039084820412429e-05,1.583296081996995e-05,-1.0810737289442967,2.9352229873401123,-6.750118892920488e-06,1.8327245969733384e-05,89.96655062323117,-27.272993932775147,-86.90006734619584,-430.8382599199126,3.0384093556607206,130.7239752457226,2.042676192209683,124.50926101201308,-0.00258568081864016,-0.03228523162439506,-0.0012252860741604902,-0.015321391932629547,-5.5861093920640705,-69.7511894794321,-27.887158590365786,27.887158590365786,10.231290457778613,-47.47207724176066,-8.956053301644154
neutron_diffraction,Type 316H stainless steel,550.0,10.0,11,0.0,12.0,0.0,79.37970198490524,-91.2597014049993,5.089912548858635,-0.0003701670431816918,1.709436000372902e-05,-43.62763646286085,4.977819995855372,-7.27570767137053e-05,1.7792597650108136e-05,-11.284711939826614,4.814107746420999,0.00012918898860084992,1.5663963045526073e-05,2.9416955656036294,3.116555335357822,1.8367660116939737e-05,1.945946745979518e-05,-1.3615717799530926,2.4368774680680203,-8.501521357755896e-06,1.5215625166473493e-05,21.711564330403647,2.7472693754156663,0.0001355648894776423,1.7153681953814894e-05,104.13352871234267,-27.94722618641485,-97.20314235582018,-492.3386639685785,10.84094755167417,182.17642187683896,2.5205162449014775,130.23311021252405,-0.024986198531370553,-0.3120259790020244,0.0048192475115431685,0.06018261889107776,0.052746523231699205,0.658521835115812,-24.753826727437428,24.753826727437428,5.943440950820872,-54.46858401453502,-13.805228184728092
neutron_diffraction,Type 316H stainless steel,550.0,10.0,12,4.0,12.0,0.0,103.73492504142189,-87.46606824344781,5.041783096088847,-0.00035953121953998446,1.6985278986102064e-05,-42.59201481114816,4.850322085977335,-7.934200786513793e-05,1.7288564402674998e-05,-6.558586037962512,4.757280842376762,0.00014564720593816764,1.5513764232537986e-05,-0.5562233886484786,2.59348244029643,-3.4730045730246474e-06,1.6193451334533805e-05,-3.51638357251338,2.4778775498530683,-2.1955955964961592e-05,1.5471625677131353e-05,43.94639534316791,2.6482787483896666,0.0002743970050695362,1.6535594136286698e-05,103.15911567600976,-20.90433660772756,-86.20340537000654,-452.53228552717746,21.740098231827115,221.37796987557303,1.7502973149967254,96.57150884086442,0.017811963949255216,0.22247786185413926,-0.0102273192060813,-0.12771647590042928,15.79218074656189,197.22243614931241,0.5758093654121268,0.5758093654121268,-1.262662873441272,-64.33211304297528,-8.308883352959239
neutron_diffraction,Type 316H stainless steel,550.0,1.0,1,8.0,0.0,0.0,104.5377009938936,48.491457133060095,5.328843382144239,0.00012294886947618628,1.74127724668607e-05,98.121272160698,5.948653792610946,0.00043283259257558394,2.1664742880545658e-05,-14.953633266262623,5.084627933785216,-0.00027319608521226776,1.6111481455292943e-05,-19.805726812138055,3.164217434246619,-0.00012366502594895958,1.975706495529596e-05,-0.00028218861190529076,2.870003227548068,-1.7619581621403522e-09,1.7920020152495254e-05,6.168855885082235,2.9814714548584926,3.851773430685493e-05,1.861601688887254e-05,129.64648573682277,65.89594771241833,79.26843137254905,224.9074509803921,133.1598039215687,561.4702941176474,-14.740392156862752,-362.0780392156865,-0.030603228165321808,-0.3821783432969357,0.0036388387103821404,0.04534930120210076,-0.040604565140490295,-0.5069612055286168,-25.108784742929174,25.108784742929174,-30.77697423948895,-35.03853176087071,-0.2132411093998705
neutron_diffraction,Type 316H stainless steel,550.0,1.0,2,12.0,0.0,0.0,133.5307399668387,-18.698725691529745,4.714177456531627,8.7167708742595e-05,1.4741996997079778e-05,-132.09218046131883,5.78462923001477,-0.0006208499600638929,2.131497225246076e-05,1.4918019478841125,4.901122716635643,0.00021323539351552056,1.575313781201324e-05,-17.876831513637743,3.1864378082290683,-0.00011162119189003078,1.989580680260101e-05,-7.526695966024625,2.5421982357479065,-4.6995955300056196e-05,1.5873237764669856e-05,19.549553030281942,2.822666998461514,0.00012206550184761409,1.76244573562475e-05,134.1051935498668,-33.30037837837839,18.755675675675672,253.53027027027022,-122.2756756756757,-626.9056756756756,3.6188648648648654,159.0140540540541,0.02966239198393572,0.37041971088812137,-0.002377833148763464,-0.029681278121976927,0.004427198938069157,0.055375676401047125,-0.5744535830281166,0.5744535830281166,-37.45440136720542,-9.816504785643133,-2.127062916980753
neutron_diffraction,Type 316H stainless steel,550.0,1.0,3,8.0,4.0,0.0,96.60104772599777,45.28537614118899,5.538840257973048,0.00011849595020177346,1.763174431948821e-05,71.47991112075366,6.503779877482756,0.000282052071049787,2.3850507811974752e-05,3.497611557194306,5.633728695235529,-0.000142422775005608,1.814012564388331e-05,-17.352934209295118,3.760761697721483,-0.00010835002823364756,2.3481829136992674e-05,-4.498191492853204,2.887436703348383,-2.8086268833424883e-05,1.8028873074565515e-05,40.169251390372104,3.37690003701441,0.0002508128867301283,2.108503437745583e-05,78.64753196160873,43.26482123649637,61.156396360205164,204.5877588542494,73.41972486663741,281.1447945141491,-4.78165751735349,-207.14234886349837,-0.004741325922205577,-0.05920922965297459,-0.020008304653356148,-0.2498303598796115,17.11331668830986,213.70737838544824,17.95351576438904,17.95351576438904,-15.871020219016174,-1.9398137458837539,8.279269074547795
neutron_diffraction,Type 316H stainless steel,550.0,1.0,4,12.0,4.0,0.0,152.9027781844684,-18.21968732750452,4.563497995364978,5.215190407737067e-05,1.4498495239510895e-05,-110.84559024577491,5.210558327180793,-0.0005261951970708542,1.9065773725138234e-05,7.592634305183831,4.819922230689671,0.00021332152207659548,1.5858158108609687e-05,-18.680843843362535,2.839448920005007,-0.00011664136643660511,1.7729242037104432e-05,-11.500701334302587,2.428188729302245,-7.180925711174299e-05,1.5161373529301822e-05,58.59128480626676,2.74252782787299,0.00036583826610742175,1.7124076193548426e-05,119.03986941930825,-22.065288943078432,26.88194269457427,258.27906455327513,-95.35326966063813,-505.0798482693221,2.275460136828559,104.65888220551385,-0.00906139464399424,-0.11304969247621607,-0.013217813055779942,-0.16488083547669652,23.319106888843727,291.2092274605432,33.86290876516014,33.86290876516014,-45.101630022078794,-15.492320585136781,5.3171741683552725
neutron_diffraction,Type 316H stainless steel,550.0,1.0,5,-4.0,8.0,0.0,93.53760787006723,87.64064804287374,5.130935633244981,0.00044068453083426456,1.7152697518522113e-05,-7.760868486081802,5.254116522700531,-0.00015499323090750674,1.890596260585814e-05,-1.8808485787413376,4.762311848184831,-0.00011827896026655164,1.5220263393428287e-05,-0.6621790077531193,2.604765680566809,-4.134581121580453e-06,1.6263902785978125e-05,-2.1239112204594925,2.5249898399351145,-1.3261494449698296e-05,1.5765790220082667e-05,-7.288677808029524,2.8709876382986,-4.550979314281849e-05,1.7926166717181504e-05,86.21639025497936,28.942085750888136,85.97329905289294,418.20911552068907,0.9872774694003115,-112.42526951897509,-0.13431926962884805,-119.42573889731248,0.0020488095145570115,0.025691307772198906,0.009584592973095735,0.11969476871585999,-6.166137956797854,-76.99906761597117,7.321217615087875,7.321217615087875,1.6673489899807947,-8.748145955482114,-1.7465293091124896
neutron_diffraction,Type 316H stainless steel,550.0,1.0,6,0.0,8.0,0.0,80.91000665738878,75.31770745336655,5.459697320402344,0.00037600427600389724,1.831444073280129e-05,7.228274294554628,5.5211022221843695,-4.913950176819676e-05,1.9826489534390942e-05,-13.525306892527409,5.033792094350625,-0.000178722837960709,1.6085820599014025e-05,-4.44711648438409,3.0952146357639334,-2.776736146347139e-05,1.9326218213550413e-05,1.3643913330616537,2.5928837078175953,8.519126372287398e-06,1.6189712907348887e-05,-0.7146868945049967,3.142473864317467,-4.462435243738517e-06,1.9621300225982232e-05,77.03719888659559,39.797595269143144,85.26888930231921,369.35226218841945,36.24572471683814,63.23451880918408,-2.1218282117279195,-176.32418277338172,-0.017289300637910454,-0.2159060909000067,0.0027690686971917986,0.03454540341368151,-7.713417895009931,-96.32391488758864,3.8728077707931874,3.8728077707931874,-9.951181848952658,-29.017450422283513,-11.40347868079949
neutron_diffraction,Type 316H stainless steel,550.0,1.0,7,4.0,8.0,0.0,74.3053442891862,35.237088076119605,5.272780831395563,0.00012693870066204368,1.744903877047592e-05,35.313051210552544,5.518489060313894,0.00012741300706240548,1.9933647838561063e-05,-2.403571066264523,5.055717697711892,-0.00010808590276357427,1.6309838282673023e-05,9.176223748086734,2.5615374436590574,5.7295445841712296e-05,1.599398989211509e-05,-7.122118372898931,2.623561529937749,-4.4469812279564056e-05,1.638126223570887e-05,35.103736454663306,2.9638937207968343,0.00021918430566814163,1.8506263232292428e-05,62.39161910857681,35.90521831386808,42.997675719893024,121.34925425611624,66.04033280402548,265.2341256865535,-1.3223535823142432,-155.38028201796894,0.013054066759512192,0.16286703906906796,0.015361887889131669,0.19183867772598764,11.198699861830033,139.84365876141968,11.913725180609383,11.913725180609383,-7.76058764377342,-30.727281593472938,-1.08121748395028
neutron_diffraction,Type 316H stainless steel,550.0,1.0,8,8.0,8.0,0.0,130.63186616207463,1.1266565338470593,5.354766215370296,-5.732156487576217e-06,1.7812022887421997e-05,4.733676941697077,5.582635406930187,1.6789727034609258e-05,2.014404586186122e-05,3.486853821875007,5.014999390903099,9.00468511572024e-06,1.6025900986432573e-05,-15.229961940382557,2.8656628745969748,-9.509439650580328e-05,1.7892919412117695e-05,-9.202566525027224,2.7473660791915884,-5.74599275709017e-05,1.7154285762757233e-05,73.26822798287223,2.9393131459646695,0.0004574796674052511,1.8352784521145255e-05,64.9800475608048,12.520360457050325,10.80388991060278,16.14239981904196,25.941262969483006,110.68659680766322,0.8159284910651943,-46.20796118252184,0.007138434548639404,0.08915701411134458,0.005033512406954538,0.0628924249692563,35.31909501283426,441.0470777726419,65.65181860126982,65.65181860126982,-9.677233376755721,-21.20758602778593,2.670925330809813
neutron_diffraction,Type 316H stainless steel,550.0,1.0,9,12.0,8.0,0.0,154.64838440231833,-21.990609167320024,4.627820152833536,-2.7616359303918728e-05,1.4804475777931663e-05,-72.82470247443877,5.268178357904236,-0.0003450194784898309,1.925976910387413e-05,14.505932795807754,4.767453027156569,0.0002002644880756108,1.5545951898060905e-05,-19.535904438378648,3.064562846580698,-0.00012198028137133985,1.913483143230875e-05,-19.120135180717956,2.567476231802225,-0.00011938425868936091,1.6031071105887064e-05,72.80809974725805,2.7794589287036437,0.0004546066715926357,1.73546703841008e-05,83.136283630207,-17.131031691846722,5.039137234101949,101.66273814974036,-56.5381511361733,-282.8274685947183,0.10591882653118198,70.85856741667132,0.01096770089265818,0.13696236387014915,-0.011384254533515211,-0.1421220868850715,33.661630143487244,420.37630338897884,71.51210077211132,71.51210077211132,-27.029746401421974,-16.28655133826547,14.400013969276571
neutron_diffraction,Type 316H stainless steel,550.0,1.0,10,-4.0,12.0,0.0,75.27370204093873,-75.56858973363185,5.1573861628844995,-0.0003328341646389994,1.7370811376051824e-05,-35.35938976336,4.987509611372291,-8.17718428733996e-05,1.7791611844737187e-05,9.15372553965654,4.8498880659710215,0.00019616370633567933,1.5778420589299608e-05,8.289744092274073,2.933111583549248,5.176035335663812e-05,1.831406257045384e-05,-4.648571451246008,2.545319651694688,-2.9025226622414103e-05,1.5892727581313174e-05,-1.5393772812530577,2.9357097453390844,-9.611721560994702e-06,1.833028523919038e-05,86.80913975856954,-26.758579571653925,-84.17177648343647,-415.91986530760823,3.027292682926829,128.5487550054605,0.8687450855478703,115.07103021477977,-0.0009447291612880221,-0.011794397724526187,-0.0013398787142148753,-0.016733603290533236,-6.210557881325083,-77.57623225336731,-11.535437717630813,11.535437717630813,8.603186749804621,-38.38668244628683,8.28498045410867
neutron_diffraction,Type 316H stainless steel,550.0,1.0,11,0.0,12.0,0.0,81.516366763732,-103.36354163028078,5.075077332780363,-0.00040163054348113357,1.6962860795443362e-05,-56.336867782586694,5.046877252070423,-0.00010800057994431201,1.809235153463025e-05,-18.76770441972898,4.851682204202718,0.00012657761080914104,1.5801840307641998e-05,-4.79330709973283,3.1327764391409234,-2.9928941891014746e-05,1.9560750449270155e-05,-2.5230124472049456,2.5609520878515646,-1.5753443572791856e-05,1.5990334987560987e-05,19.724696997399295,2.8872846470017293,0.00012315908369107855,1.8027923649571773e-05,100.88838543757616,-26.428213686325464,-93.36102505703636,-474.64608419313055,12.759429552143386,187.95052029366025,1.3169544459165852,116.51670821233407,-0.01794153579983663,-0.22405001192430252,0.0033834693555112754,0.04225310122104191,0.2971269496516579,3.7125134139998965,-19.372018673844167,19.372018673844167,-10.00251657324442,-69.09629733473008,-20.084658865645565
neutron_diffraction,Type 316H stainless steel,550.0,1.0,12,4.0,12.0,0.0,123.23677224009113,-110.81709884492741,4.932176616072795,-0.0004015944917816788,1.654270352381112e-05,-71.79318585527406,4.712162962869858,-0.00015793298628530677,1.67899692603647e-05,-29.957628536451814,4.7935860125484036,0.00010328415209563224,1.5828430191711364e-05,-3.443412211628185,2.4630275025545374,-2.1500329906751593e-05,1.537890343058443e-05,-2.2423076500442476,2.488112135178867,-1.4000750205154326e-05,1.553552942940951e-05,58.39800267275789,2.6644773545992075,0.0003646314313225859,1.663673665310725e-05,105.295625087747,-20.847236542239678,-86.87735428945643,-457.1086313032089,23.479083169613627,232.05016371971186,0.856561493123772,90.78957039947608,0.007640985369895598,0.09528621943375601,-0.006954843187610382,-0.08684925968325818,17.256761624099543,215.47693844138837,17.94114715234413,17.94114715234413,-23.93974455547098,-95.27226902488769,-30.814190029575585
neutron_diffraction,Type 316H stainless steel,550.0,0.0,1,8.0,0.0,0.0,112.02624417043053,78.76181175600148,5.341967878554572,0.00019684804732751044,1.7167141493137617e-05,131.50025625773893,6.2417933363396365,0.0005261417495822615,2.286208063942344e-05,5.671036791767571,5.238395079794929,-0.00025952362074185245,1.661062212949388e-05,-10.489584729078555,3.10111216015208,-6.54959436742466e-05,1.9363041780461768e-05,8.93256470680538,2.716859696411214,5.57740625595653e-05,1.6963806884909043e-05,-0.8395217821696576,3.260351133535696,-5.241892103303227e-06,2.0357314394759465e-05,92.99958844473569,59.386166666666675,95.67107843137256,354.02784313725493,84.78137254901965,286.0266666666669,-2.2939509803921574,-257.66313725490204,-0.0004880800123024613,-0.006095432092695665,0.0010841493559919542,0.013521517842190953,-0.01933776531231096,-0.24157099757429323,19.026655725694837,19.026655725694837,-16.909266675371086,46.718883708719275,7.964987772159728
neutron_diffraction,Type 316H stainless steel,550.0,0.0,2,12.0,0.0,0.0,126.76448262035458,12.769643222745792,5.394521451687514,0.00021582790636883345,1.7530240131406645e-05,-115.82327021833301,5.917754905489388,-0.0005870936995071707,2.152676690346389e-05,3.412278850957788,5.388533689344928,0.00015740143614498638,1.749862134094554e-05,-4.173452554155633,3.257561484482955,-2.605863058204493e-05,2.0339896098235036e-05,-2.891049640724723,2.6275846706373636,-1.8051431903061686e-05,1.6406382333735735e-05,13.802167978403341,3.1628128874607926,8.617939030417697e-05,1.9748295102194215e-05,125.11721801483459,-22.758329675675686,35.32864864864864,313.8764864864865,-103.64324324324326,-553.9270270270271,0.03960556756756753,93.50432432432434,0.0025426503329018533,0.03175185457237268,-0.0001351375145910085,-0.0016905555056718497,0.0015015413964696578,0.018759081545320355,1.647264605519993,1.647264605519993,-22.559005425902846,-12.180026975089746,3.3726732833902204
neutron_diffraction,Type 316H stainless steel,550.0,0.0,3,8.0,4.0,0.0,87.18287452005274,45.21856763438287,5.506767663926196,0.00016169164370062654,1.7796515914384117e-05,49.915366932211285,6.282133053657245,0.00019101800029194542,2.2949998371198992e-05,-6.801864518802589,5.409508401734318,-0.000163118859499751,1.727725223330928e-05,-13.779409271079357,3.2725088701170293,-8.60372871560077e-05,2.043322611585267e-05,3.5930254972649185,2.886268765867803,2.243450066584925e-05,1.802158058688189e-05,36.60597828711172,3.1623774541330616,0.00022856415710977073,1.9745576298977166e-05,76.5818708958781,41.28399768620161,70.376112164725,270.2663681461897,54.73708115733519,172.6053963508628,-1.2612002634553763,-177.04268901988996,0.014809574044075935,0.18493683762200874,-0.005080186789693936,-0.06355195532313734,23.156255757247358,289.1843397733536,10.601003624174638,10.601003624174638,-25.15754453034213,-4.821714225123905,-5.540664255347212
neutron_diffraction,Type 316H stainless steel,550.0,0.0,4,12.0,4.0,0.0,116.88590081453697,28.251647247230736,5.291286533586974,0.00023244561143723048,1.7669198643167924e-05,-81.32712031914704,5.338032628585767,-0.00045175352263576246,1.9174375967804103e-05,12.04246639985593,5.015273272292837,0.0001312370676097195,1.6229659424111304e-05,-2.0196553771903525,2.8476185092571784,-1.2610531135627566e-05,1.7780252155361894e-05,3.1018366431227844,2.4005206082401345,1.936756538144958e-05,1.4988616480718888e-05,32.285966143319875,2.937065693028208,0.0002015904227485339,1.833875164427369e-05,114.75847207373785,-22.338573359488823,24.617908284224065,245.2015288220551,-91.66106076000816,-480.65938765833516,0.027432397317618422,91.67034478087116,-0.005191498889132532,-0.06482854283430153,0.0010942413183711534,0.013667600179583163,25.188435616067192,314.52122773149085,2.127428740799118,2.127428740799118,3.633738963006671,10.333940440861113,12.015034002538313
neutron_diffraction,Type 316H stainless steel,550.0,0.0,5,-4.0,8.0,0.0,99.40105977438965,93.21787773556942,4.965392487227754,0.0004668421439000335,1.6460674376364662e-05,-12.367154506560858,5.192110833373805,-0.00019242049644107277,1.8748936923260696e-05,3.493005349641488,4.721772958798799,-9.339120563161425e-05,1.5181261667045668e-05,4.283134972306973,2.5999240351473802,2.674347690025818e-05,1.623367202433486e-05,-5.454673077131203,2.4461463423423253,-3.40584465303802e-05,1.5273499113161836e-05,1.9258209600178746,2.850270400850355,1.2024638189379901e-05,1.779681030774856e-05,87.87531126014731,32.4196895451425,90.1967804953084,430.34090271826307,7.114192409958906,-88.42239670819873,-0.0519042698398048,-133.16772694310762,0.0011515654801092835,0.014380419550298541,0.009021491514561676,0.11266015093475121,-7.585574856615464,-94.71497538840178,11.525748514242338,11.525748514242338,3.021097240261014,-19.481346916519765,3.5449096194812926
neutron_diffraction,Type 316H stainless steel,550.0,0.0,6,0.0,8.0,0.0,78.96607909085472,96.18525725304629,5.557607789685538,0.0004026791814800088,1.8398421931133386e-05,35.06086682163082,5.959009966935328,2.1024450981414695e-05,2.1582825332786273e-05,13.639222641385189,5.183030418718373,-0.0001127302053635337,1.6416090817900838e-05,11.31751892086554,3.27881289083516,7.066548399369704e-05,2.0472587806190268e-05,-3.374111630560998,2.5985810254241475,-2.106762383960038e-05,1.6225286402648337e-05,-10.210552841233332,3.1456565030127175,-6.375369578916422e-05,1.9641172311494043e-05,68.66571745894014,40.548225064233414,76.6166005557414,312.22537686641033,45.565717514047144,118.3714667067201,-0.5376428770882982,-169.5048193840419,-0.01446848313852608,-0.1807002161814373,0.004228934730425245,0.05273565523763474,-8.036434618456894,-100.36871875661392,10.300361631914583,10.300361631914583,19.56865669730489,-10.504850692416326,14.176865518473488
neutron_diffraction,Type 316H stainless steel,550.0,0.0,7,4.0,8.0,0.0,65.2148549723917,41.585030647368406,5.490864344537449,0.00015196685764116622,1.852381960439553e-05,37.584486921951736,5.485052870929934,0.00012698785291661327,1.9650609520208167e-05,-0.327969668632655,4.957597304315043,-0.00010973382725874293,1.5733817127651285e-05,5.125142137216431,2.6375314519320865,3.200088749091235e-05,1.6468489065722296e-05,-3.9473679625281206,2.4801064780309683,-2.4646980448956073e-05,1.5485542887217753e-05,28.996561673382235,2.887596466307726,0.0001810517021557525,1.8029870618897023e-05,69.63781724492041,34.854708293360275,32.41858926398712,59.59540099949815,72.97010426677116,312.7908838341135,-0.8245686506774452,-147.9637531088243,0.0006494924584839815,0.008161190187690293,0.0008636205122166721,0.01078525344122204,15.830690162435642,197.69533302399762,-4.422962272528707,4.422962272528707,9.166441383381283,-35.38561734481942,0.49659898204479025
neutron_diffraction,Type 316H stainless steel,550.0,0.0,8,8.0,8.0,0.0,120.23766399434703,9.548460766325631,5.250306366257795,1.689440788624036e-05,1.7214396359772197e-05,10.259639231122293,5.786915590976854,2.1334936837165857e-05,2.104196628173291e-05,11.472886303328982,4.995835402858332,2.8910333190456405e-05,1.5862190545740334e-05,-8.720771275186115,2.8466626786910405,-5.445164503530842e-05,1.7774284042558692e-05,-3.5710580361017006,2.590830392625669,-2.229733798151306e-05,1.6176892207613934e-05,68.76976647472905,2.99567397579402,0.0004293917126226985,1.8704696043982172e-05,70.87692015617132,10.03865187891544,8.27749670243213,10.56788426549705,22.102583766878784,96.8520430562249,-0.2641248325645894,-42.782809600613724,0.01349121997795398,0.16847676326639763,0.009435691470250971,0.11783231697352956,39.33342940175648,491.1673087400793,49.36074383817571,49.36074383817571,1.2709640638935014,-11.84294453575649,11.737011135893571
neutron_diffraction,Type 316H stainless steel,550.0,0.0,9,12.0,8.0,0.0,122.86420612303341,2.0061033165980637,4.8569881581736265,8.67253342895623e-05,1.5841812611765075e-05,-62.22042053339535,5.230089492390938,-0.0003142988146274698,1.8981804395492642e-05,5.889741202101767,4.859361814366476,0.00011097439035514637,1.5854294489723325e-05,-6.985301881355743,2.933340042834855,-4.3615543454318786e-05,1.831548904794446e-05,-0.30502525262988883,2.4870367941824476,-1.9045479188597938e-06,1.5528815105139185e-05,59.327871829774544,2.8481475014185764,0.0003704374436200557,1.7783555130808674e-05,87.44173647294916,-19.510309834348533,1.4030998548378095,88.71165454190162,-59.96072357768968,-294.4589911227737,0.026694219806264317,80.11575367092848,0.010261267741591303,0.12803098540835234,0.0012838641361572608,0.01603248870555175,36.34604586566914,453.88986335212985,35.42246965008425,35.42246965008425,0.6030034617602542,-2.259696955705671,5.8630469822955025
neutron_diffraction,Type 316H stainless steel,550.0,0.0,10,-4.0,12.0,0.0,75.78014029868417,-69.08391880068862,5.191512246123835,-0.00031851873110539926,1.7164344078879592e-05,-23.768670658582575,5.437909986347171,-3.5574742705907777e-05,1.9646539350347646e-05,10.241603072576224,4.9972476196789035,0.00017678208839596175,1.614501679737332e-05,17.955793720900008,3.433670706894144,0.00011211422420854637,2.1439504901582948e-05,-0.6247537977404104,2.578524616104689,-3.9009017615011e-06,1.6100056139580498e-05,-2.7612014513576804,3.058406817335771,-1.724067247676991e-05,1.9096393786291642e-05,91.92648505364232,-27.920536245601255,-88.80933381871131,-440.1335220240262,4.916020931925736,145.11128867855842,0.13170414998179833,115.23539861667273,0.0013923943645674625,0.017388387355158186,-0.0008996008467748232,-0.011234492669341602,-5.52444939934474,-68.97192209683291,-16.14634475495815,16.14634475495815,19.725415018022687,-28.68469159050831,10.109898922594425
neutron_diffraction,Type 316H stainless steel,550.0,0.0,11,0.0,12.0,0.0,79.54055377009553,-95.49553795825113,5.240735930108372,-0.0003882644815858209,1.7748069970370325e-05,-46.5570842130267,5.01440793128141,-8.269755088393176e-05,1.7845303276831148e-05,-10.233341619679878,4.822991955114176,0.00014410435408916057,1.5584530742820754e-05,4.667334299407103,2.898039214009072,2.9142380015810208e-05,1.8095074116739573e-05,6.559754057100929,2.57299709077332,4.095846435653264e-05,1.606554281068219e-05,14.608698528366617,2.8657852690840433,9.121528837224034e-05,1.7893683631354027e-05,106.06551498282744,-26.263072441769395,-96.20478144297104,-492.9496136111546,17.3638796786599,215.99093955033138,0.051684439002952234,107.90692400039214,-0.002035610472088345,-0.02542190777370945,0.0009501798456689559,0.011866553474178875,2.4808194144275006,30.98103547171035,-26.52496121273191,26.52496121273191,0.7092434847199058,-63.9209638916866,-10.285026058682831
neutron_diffraction,Type 316H stainless steel,550.0,0.0,12,4.0,12.0,0.0,80.41731293279857,-57.91009218458722,5.004488691041101,-0.00028246109656478895,1.6893355039440805e-05,-10.161776897172683,4.829142502550982,1.5674725717604242e-05,1.721570927022849e-05,10.141893365724528,4.656483557731794,0.00014244886199325514,1.509014907571472e-05,12.316182275414045,2.5370417314635,7.690104054892671e-05,1.584104105499161e-05,0.12143878270648685,2.444883837694318,7.582519115331862e-07,1.5265616157310863e-05,27.98945189137524,2.6790135539637925,0.00017476340693151372,1.6727499263773923e-05,110.32831531411496,-22.970960492010466,-91.4953110674525,-477.2617157825802,22.588605108055017,235.1752717747217,-0.00617551663392272,94.11811001964634,-0.0036580639819261762,-0.045681198714417254,-0.006730341069721097,-0.08404601469404488,20.202095612311723,252.27161755075315,-29.911002381316393,29.911002381316393,33.585218882865284,-32.7503820052277,10.14806888235845
